Repository: Ghady1/concrete-ml-research

# Concrete research calculator

Non-ML research engine and Streamlit app for the LAU project **AI-Assisted
Prediction of Sustainable Concrete Properties**. The calculator implements the
approved CIE308/ACI course methods. Mode B predicts from batch weights; Mode A
produces a ten-step course mix design and can send it back through Mode B.
Calibration fits Abrams, Bolomey and Feret to your own lab records.

**Estimated mean strength (research prediction; NOT a certified structural design value).**
Reference tables remain unverified against primary standards. The course PDF
is not in this repository. Professor questions, including specimen conversion,
moisture basis and coefficient applicability, remain in [OPEN_QUESTIONS.md](OPEN_QUESTIONS.md).

## Using the calculator

- **Mode B:** enter contents per m3 or declare actual batch volume and weights.
  Explicitly select stockpile/as-received, oven-dry or SSD aggregate basis.
  Enter matching material SG/moisture properties. Automatic air follows the
  reference table until overridden. The report includes water correction, w/c,
  volumes, density/packing, four 28-day means, age adjustment, optional research
  characteristic estimates, slump with placeholder uncertainty, constants and flags.
- **Mode A:** choose targets and geometry or override NMAS. Review all ten
  steps, the governing constraint, both field-moisture conventions and batch
  weights. The prediction-back button shows discrepancies rather than hiding them.
- **Calibration:** download the lab template, delete its two synthetic rows,
  upload CSV or `.xlsx`, review all row errors and select one material set.
  At least three eligible rows are required, with varying w/c for Abrams. Fit
  only actual 28-day records by default, or explicitly convert other ages.
  Save the fit and choose the material set under Prediction constants on a
  subsequent rerun. Missing model fits fall back to labelled uncalibrated defaults.

Read [the lab log guide](docs/experiment_log_layout.md) for every column and
specimen averaging. Cube data requires a user-supplied conversion factor; none
is built in. SCM/SP columns are reserved and ignored by current non-ML fits.
Stored calibration JSON is local and Git-ignored; back it up deliberately.

All flags are data returned by the engine. Error-level flags can accompany an
unphysical or unsupported research result; inspect them before using the numbers.
Abrams assumes constant materials, placement, curing and test conditions.
Slump bands are placeholders, not confidence intervals. Calibration statistics
are in-sample metrics; fitted coefficients do not certify predictive accuracy.

## Engine examples

```python
from concretecalc.schemas import (
    Binder, CoarseAggregateProperties, FineAggregateProperties, MixInputs,
)
from concretecalc.mode_b import run_mode_b, report_to_dict

inputs = MixInputs(
    cement=Binder("cement", 350, 3.15, "cement"), water_kg=180,
    coarse_kg=1000,
    coarse=CoarseAggregateProperties(2.65, 1600, 1, 1, "angular"),
    fine_kg=750, fine=FineAggregateProperties(2.6, 1, 1, 2.6),
    nmas_mm=19, aggregate_weight_basis="as_received",
    air_entrained=False, exposure="moderate",
)
report = run_mode_b(inputs)
data = report_to_dict(report)
```

```python
from concretecalc.calibration.dataset import load_rows, rows_to_fit_arrays
from concretecalc.calibration.fit import fit_all

# Review errors, select one material_set_id, and obtain >=3 eligible rows.
results = fit_all(rows_to_fit_arrays(rows, age_policy="only_28d"))
for name, result in results.items():
    save_calibration(rows[0].material_set_id, name, result,
                     "lab.csv", file_sha256("lab.csv"))
constants = {
    name: load_calibration(rows[0].material_set_id, name)
    for name in results
}
calibrated_report = run_mode_b(inputs, constants=constants)
```

## Reference data and verification

All course numbers are in `src/concretecalc/data/*.json`, with source, units,
notes and `verified_against_primary`. Domain consumers use `tables/lookups.py`.
JSON null means missing data; interpolation never treats it as zero. The
`presets` kind contains provisional fits and unverified literature alternatives.

To verify a table, compare every cell to the actual course/primary source and
record page, reviewer and date in [table_verification.md](docs/table_verification.md).
Report mismatches in OPEN_QUESTIONS.md before changing values. Set verification
metadata only after that review; update the current tests that intentionally
assert false so they reflect the reviewed state. No table has been marked verified.

[Independent course examples](docs/hand_calcs.md) and
[milestone walkthroughs](docs/walkthrough/) show equations, assumptions and hand
exercises. The approved Feret pointwise tolerance is 3.2 MPa; the original 2.5
criterion conflicted with the specified combined fit. Literal steam Type I age
factor at 28 days differs by 1.449%; normalization is optional and explicit.

File: src/concretecalc/data/min_cement_flatwork.json
{
  "meta": {
    "id": "min_cement_flatwork",
    "title": "Minimum cement content for floors / flatwork (ACI 302)",
    "source": "CIE308 Ch4 Part B slides (Dr. M. Tawk), after ACI 211.1; verify against ACI 211.1-91 and PCA Design and Control of Concrete Mixtures",
    "verified_against_primary": false,
    "units": {
      "x": "mm (NMAS)",
      "min_cement_kg_m3": "kg/m3"
    },
    "notes": "No values above 37.5 mm NMAS (OPEN_QUESTIONS Q19)."
  },
  "kind": "series",
  "x": [9.5, 12.5, 19, 25, 37.5],
  "series": {
    "min_cement_kg_m3": [360, 350, 320, 310, 280]
  }
}

File: src/concretecalc/data/min_cement_misc.json
{
  "meta": {
    "id": "min_cement_misc",
    "title": "Other minimum cement contents",
    "source": "CIE308 Ch4 Part B slides (Dr. M. Tawk), after ACI 211.1; verify against ACI 211.1-91 and PCA Design and Control of Concrete Mixtures",
    "verified_against_primary": false,
    "units": {
      "values": "kg/m3"
    },
    "notes": ""
  },
  "kind": "mapping",
  "values": {
    "severe_exposure": 334,
    "underwater": 385
  }
}
